Repository: amit20kr/coalrock-classifier

# Spectra-Sense — PCViT Coal-Gangue Classifier

Real-time classification of coal vs. waste rock (gangue) using NIR spectroscopy (1000–2500nm) and a Pyramid Convolutional Vision Transformer.

**Team:** Amit Kumar | Roll 23155012 | B.Tech Mining Engineering, IIT (BHU)  
**Supervisor:** Dr. Aishwarya Mishra  
**Hackathon:** Bharat Academix CodeQuest (Unstop) — Round 2

---

## The Physics

Coal is amorphous carbon. Its NIR spectrum is flat.  
Gangue (shale, clay) contains Kaolinite and Illite with Al-OH bonds that absorb light at exactly ~2200nm — creating an unmistakable spectral dip. The model is engineered to hunt this chemical signature, not pixel colour.

---

## Quick Start (Local)

### 1. Backend

```bash
cd backend
pip install -r requirements.txt
python download_model.py      # pulls pcvit_expert.pth from HuggingFace
uvicorn main:app --host 0.0.0.0 --port 8000 --reload
```

Check it's alive: http://localhost:8000/health

### 2. Frontend

```bash
cd frontend
pip install -r requirements.txt
export BACKEND_URL=http://localhost:8000
streamlit run app.py
```

Then open http://localhost:8501 and upload any raw NIR spectrometer `.csv` file.

---

## Demo — The Killer Move

Rename `arenaceous_shale_1.csv` to `PURE_ANTHRACITE_A_GRADE.csv`.  
Upload it. The model outputs **REJECT**.

The model ignores filenames. It reads the Al-OH chemical bond at 2200nm.  
The file says "anthracite". The chemistry says "rock".

---

## Architecture

```
(Batch, 3, 1500)       3-channel NIR tensor [SNV | 1st Deriv | 2nd Deriv]
       ↓
[CNN Stem]             3 conv layers, stride-2 → compresses 1500 → 375 tokens
       ↓
[CLS Token + Pos Emb]  Prepend learnable summary vector
       ↓
[Transformer × 4]      4 heads, 4 layers — global context across all 375 tokens
       ↓
[CLS → Linear]         24-class logit vector
```

Model size: 903,576 parameters | 3.6 MB | <20ms CPU inference

---

## Key Results

| Metric | Value |
|---|---|
| 24-class accuracy | >95% |
| Fuel-Waste boundary violations | 0.00% |
| P99 CPU inference latency | 26ms |
| SNR robustness (noise injection) | Degrades gracefully to 76% at 26dB |

---

## Deployment (Render)

Start command:
```
python download_model.py && uvicorn main:app --host 0.0.0.0 --port $PORT
```

Set environment variable `BACKEND_URL` in Streamlit Cloud secrets.  
Free tier cold starts take 30–60s. The UI shows a notice.

File: backend/assets/XRF_database.csv
Type,SiO2,Al2O3,Fe2O3,K2O,MgO,Na2O,CaO,Substrate
Carbonaceous shale,31.11,18.19,1.66,1.05,0.45,0.64,0.15,46.25
Black shale 1,47.02,30.21,3.64,0.64,0.6,1.62,2.58,13.24
Black shale 2,42.36,27.83,2.74,1.27,0.22,0.08,0.3,24.8
Arenaceous shale 1,64.51,15.4,2.77,2.29,1.73,0.12,2.73,9.89
Arenaceous shale 2,64.17,14.96,2.93,1.9,1.45,0,2.61,11.35
Medium-grained sandstone,79.17,8.72,1.95,1.14,0.52,0.53,0.37,7.26
Clay,40.32,30.02,4.44,13.26,1,1.63,3.55,5.36
Fine-grained sandstone,77.47,9.04,1.76,1.1,1.3,0.16,2.48,6.17
Siltstone 1,56.13,13.21,4.5,2.47,1.42,1.42,7.82,12.73
Siltstone 2,82.06,1.66,3.51,1.37,2.48,0.77,2.69,4.87
Argillaceous limestone 2,17.28,12.08,2.59,1.89,4.93,1.22,28.9,30.56
Argillaceous limestone 1,13.5,11.22,3.06,2.07,16.7,-,26.56,26.4
Anthracite coal grade 1,2.63,1.01,0.87,-,-,-,-,-
Anthracite coal grade 2,4.61,1.17,0.81,-,-,-,-,-
Lean coal,6.18,1.4,1.19,-,-,-,-,-
Lean-thin coal,6.46,0.98,0.44,-,-,-,-,-
Thin coal,7.13,1.2,0.54,-,-,-,-,-
Coking coal,3.05,0.84,1.08,-,-,-,-,-
Fat coal,3.96,1,1.25,-,-,-,-,-
0.3 coking coal,2.48,1.23,0.89,-,-,-,-,-
Gas-fat coal,2.92,1.68,0.93,-,-,-,-,-
Gas coal,2.05,2.09,0.98,-,-,-,-,-
Lignite coal grade 1,17.2,1.07,0.86,-,-,-,-,-
Lignite coal grade 2,21.05,1.75,1.03,-,-,-,-,-
